Repository: dreynater-sketch/ThinFilmLab

File: lab/Electropolishing/Electropolishing Cu.md
---
tags: [sop, electropolishing]
---
# EP # 1

### Preparing Electrolytic solution 3 phosphoric to 2 butanol

1. Mech polished 2 inch disk
2. ultrasonic cleaning in acetone, IPA, deionized water;
3. electropolishing in H3PO4 (85%): butanol (99,9%) at 3:2
volume ratio at room temperature with applied voltage
3 V for 10 minutes
4. ultrasonic cleaning in deionized water

Paper: 

IEEE TRANSACTIONS ON APPLIED SUPERCONDUCTIVITY, VOL. 34, NO. 7, OCTOBER 2024 0600706
NbTi Thin-Film SRF Cavities for Dark Matter Search
Giovanni Marconato , Cristian Pira , David Alesini, Domenico D’Agostino , Oscar Azzolini ,
Caterina Braggio, Roberta Caforio, Eduard Chyhyrynets, Alessandro D’Elia , Michela Fracasso ,
Umberto Gambardella, Vanessa Garcia, Claudio Gatti , Gianluca Ghigo , Member, IEEE, Daniele Di
Gioacchino , Laura Gozzelino , Giorgio Keppel, Carlo Ligi , Giovanni Maccarrone ,
Nicola Pompeo , Senior Member, IEEE, Alessio Rettaroli , Alessandro Salmaso,
Enrico Silva , Senior Member, IEEE, Fabrizio Stivanello, Simone Tocci , and Daniele Torsello , Member, IEEE

Findings: 

Pitting, present

---
# EP #2

### Preparing Electrolytic solution 2 phosphoric to 3 butanol

IMPACT OF THE Cu SUBSTRATE SURFACE PREPARATION ON THE MORPHOLOGICAL, SUPERCONDUCTIVE AND RF PROPERTIES OF THE Nb SUPERCONDUCTIVE COATINGS * C. Pira† 2019 paper

3 Phosphoric to 2 butanol

We want 800 mL

We have a 500 mL bottle of H3PO4. So…

- We’d need 332 mL of butanol.
    - 320 mL + ( (500 - 480) * 2/3)
- New total: 832 mL

## Electropolishing Cu 7.5x7.5mm 

[[Gamry SOP — Potentiodynamic Scan & EP Parameter Setup]]

## Test 2: 3 butanol to 2 phosphoric

Just fill used container to make correct ratio.

add 418mL of Butanol to (3:2) to give correct (2:3)

Final: 500mL phosphoric to 750mL butanol


![[Pasted image 20260407173039.png|342]]

1. Mech polished 2 inch disk
2. Unmount Disk from puck
3. ultrasonic cleaning in acetone 5min x times? (untill acetone clear), IPA 5 min , deionized water;
4. Sulfamic 5 g/l 3 min
5. electropolishing in H3PO4 (85%): butanol (99,9%) at 2:3 volume ratio at room temperature with applied voltage 3 V for 10 minutes
6. Sulfamic 20 g/l 1 min
7. Di Water 1 min
8. Ethanol to clean
9. Blow of with compressed air
