Repository: dreynater-sketch/ThinFilmLab

File: projects/FMF Nb3Sn Wires/FMF-50-A.md
---
title: "FMF-50-A — high-Sn monofilament feedstock"
type: project
project: "FMF Nb3Sn Wires"
aliases: ["FMF 50-A", "FMF_50_A", "FMF-50-A wire"]
tags: [nb3sn, wires, fmf, monofilament]
last_updated: 2026-06-11
---

Part of [[FMF Nb3Sn Wires]]. Monofilament feedstock — Sn rod inside Cu tube inside NbTaX alloy tube. Parent stock for the 37-filament restacks [[FMF-51]] and [[FMF-53]].

## Build

Billet: Cu tube OD 0.5″ (1.27 cm), 0.032″ wall; Sn rod OD 0.436″ (1.107 cm). Mass per unit length: Sn 7.022 g, Cu 2.725 g → **58 at.% Sn / 42 at.% Cu** (calculated).

## Composition vs size (EDS, Cu+Sn core)

| Stage / OD | at.% Sn |
|------------|---------|
| Billet (calc) | 58 |
| After first draw, 7.6 mm | 51.2 |
| 8.27 mm | 47.96 |
| 5.19 mm | 47.92 |
| 3.25 mm | 46.23 |

## Observations

- Core at.% Sn drifts down with drawing (58 → ~46) — open question on the [[FMF Nb3Sn Wires|hub]] (Sn loss vs EDS sampling geometry).

## Data gaps

- [ ] NbTaX alloy spec; draw schedule; billet drawings
- [ ] Any HT or superconducting characterization of 50-A itself (deck shows composition only)

File: projects/FMF Nb3Sn Wires/FMF-50-B.md
---
title: "FMF-50-B — low-Sn monofilament feedstock"
type: project
project: "FMF Nb3Sn Wires"
aliases: ["FMF 50-B", "FMF_50_B", "FMF-50-B wire"]
tags: [nb3sn, wires, fmf, monofilament]
last_updated: 2026-06-11
---

Part of [[FMF Nb3Sn Wires]]. Monofilament feedstock — Sn rod inside Cu tube inside NbTaX alloy tube; the low-Sn counterpart to [[FMF-50-A]]. Parent stock for the 55-filament restack [[FMF-52]].

## Composition vs size (EDS, Cu+Sn core)

| OD | at.% Sn |
|----|---------|
| 11.71 mm | 23.49 |
| 6.59 mm | 23.44 |
| 2.3 mm | 25.45 |
| 2.35 mm hex (diagonal) | 25.77 |

## Data gaps

- [ ] Billet dimensions and as-built composition (the before/after-drawing calculation shown for 50-A wasn't shown for 50-B)
- [ ] NbTaX alloy spec; draw schedule

File: projects/FMF Nb3Sn Wires/FMF-51.md
---
title: "FMF-51 — 37-filament restack (high Sn, ~50 at.%)"
type: project
project: "FMF Nb3Sn Wires"
aliases: ["FMF 51", "FMF_51", "FMF-51 wire"]
tags: [nb3sn, wires, fmf, multifilament]
last_updated: 2026-06-11
---

Part of [[FMF Nb3Sn Wires]]. 37-filament restack of [[FMF-50-A]] stock. The highest-Sn wire in the series (~50 at.% Sn core) and the most fully characterized alongside [[FMF-52]].

## Composition vs size (EDS, Cu+Sn core; avg of 37 filaments at small OD)

| OD | at.% Sn | Note |
|----|---------|------|
| 15.79 mm | 52.08* | |
| 10.20 / 5.75 / 1.02 mm | —* | values asterisked in deck, numbers not shown |
| 1.02 mm | * | "Wire 10" |
| 0.90 mm | 51.41* | "Wire 11" |
| 0.91 mm | 51.57 | cold mount |
| 0.45 mm | 50.11 | cold mount |

\* Asterisk meaning unstated in the deck — likely hot-mount or preliminary values; clarify with Manish.

## Heat treatments

210 °C/48 h + 400 °C/48 h + 525 °C/96 h + **750 °C/50 h** or **670 °C/100 h** (both applied to 0.45 mm).

## Results

- **Tc:** onset > 18 K at both HTs.
- **H_irr (Kramer, VSM):** 22.48 T / 22.11 T (HT attribution unclear — see [[FMF Nb3Sn Wires|hub]]).
- **Transport (15 T, 4 K, 670 °C/100 h):** Ic = 55 A; non-Cu area 78,129 µm² → **Jc = 704 A/mm²** (VSM: 631 A/mm²).

## Microstructure

- **Thin A15 layer on the filament periphery at both final HTs** (outer reaction with the NbTaX tube) — absent in low-Sn [[FMF-52]].
- "Broken heart" central void in 0.45 mm filaments.
- EDS Nb profile across the A15 layer: ~19.6 → 24.2 at.% Nb (670 °C/100 h); A15 layer ≈ 7 µm in the imaged filament.
- Hot mounting alloyed Cu+Sn on the 0.45 mm wire — cold-mount values are authoritative (see hub lessons).

## Data gaps

- [ ] Missing at.% Sn values for 10.20 / 5.75 / 1.02 mm
- [ ] Meaning of asterisked values
- [ ] Full Jc(B) / Fp(B) datasets behind slides 41–43

File: projects/FMF Nb3Sn Wires/FMF-53 Restack.md
---
title: "FMF-53 Restack — 30 × 37 double restack"
type: project
project: "FMF Nb3Sn Wires"
aliases: ["FMF 53 restack", "FMF_53_restack", "restacked FMF-53", "1110-filament restack"]
tags: [nb3sn, wires, fmf, multifilament, restack]
last_updated: 2026-06-11
---

Part of [[FMF Nb3Sn Wires]]. Second-generation restack: 30 strands of [[FMF-53]] → **~1110 filaments**, drawn 8 → 0.88 mm. Nominal ~40 at.% Sn. The series' first test of scaling the architecture up — and where mechanical damage first appeared.

## Build / sizes

OD progression imaged: 8 mm → 5.42 mm → 4.56 mm → 0.88/0.91 mm.

## Heat treatments

- Partial: **525 °C/40 h** pull-out (quartz tube broke; sample extracted and imaged anyway).
- Full: 210 °C/48 h + 400 °C/48 h + 525 °C/96 h + **750 °C/50 h** and **670 °C/100 h**.

## Results

- **Tc:** slightly **suppressed vs parent [[FMF-53]]** at the same ~40 at.% Sn.
- **Filament breakage:** many broken filaments **concentrated near the wire periphery** at both HTs, with **leaked Sn and Cu** found in the wire — cf. [[Jewell2003-The-influence-of-Nb3Sn-strand-]] on strand geometry and filament breakage.
- **Radial Sn gradient:** A15 Sn content decreases gradually from the core outward ("same as John's experiments" = [[Tietsworth 2024]], who showed these gradients set the Tc transition spread in RIT wires).

## Data gaps

- [ ] Tc curves (parent vs restack overlay)
- [ ] Breakage statistics (fraction of broken filaments vs radius)
- [ ] Draw schedule between 8 mm and 0.88 mm; any intermediate anneals

File: projects/FMF Nb3Sn Wires/FMF-53.md
---
title: "FMF-53 — 37-filament restack (mid Sn, ~41 at.%)"
type: project
project: "FMF Nb3Sn Wires"
aliases: ["FMF 53", "FMF_53", "FMF-53 wire"]
tags: [nb3sn, wires, fmf, multifilament]
last_updated: 2026-06-11
---

Part of [[FMF Nb3Sn Wires]]. 37-filament restack of [[FMF-50-A]] stock, sitting between [[FMF-51]] (50 at.%) and [[FMF-52]] (23 at.%) in core Sn content. Parent of the [[FMF-53 Restack]] (30 × 37).

## Composition vs size (EDS, Cu+Sn core; avg of 37 at small OD)

| OD | at.% Sn | Note |
|----|---------|------|
| 18.39 mm | 51.77* | |
| 11.68 mm | 50.16* | |
| 7.34 mm | 50.37* | "Wire 18/21" labels |
| 4.62 mm | 46.03 | |
| 3.25 mm | 45.96* | |
| 1.82 mm | 45.49 | "Wire 24" label |
| 0.91 mm | 42.78 | cold mount |
| 0.45 mm | 40.80 | cold mount (hot mount gave 43.09) |

\* Asterisk meaning unstated in the deck.

## Heat treatments

210 °C/48 h + 400 °C/48 h + 525 °C/96 h + **750 °C/50 h** or **670 °C/100 h** (both applied to 0.45 mm). Longitudinal sections imaged before and after HT.

## Results

- **Tc:** onset > 18 K at both HTs.
- **H_irr (Kramer, VSM):** 22.52 T / 22.47 T — nearly HT-independent, unlike [[FMF-52]].
- SEM cross-sections at both HTs (0.45 mm); longitudinal sections show no discontinuities in cold-mounted samples.

## Data gaps

- [ ] Transport Ic (only FMF-51/52 measured at 15 T so far)
- [ ] Full Jc(B) / Fp(B) datasets
- [ ] Why core at.% Sn drops ~52 → ~41 over the draw (steepest drift in the series)

File: projects/FMF Nb3Sn Wires/FMF-54.md
---
title: "FMF-54 — 54-filament wire (~32 at.% Sn)"
type: project
project: "FMF Nb3Sn Wires"
aliases: ["FMF 54", "FMF_54", "FMF-54 wire"]
tags: [nb3sn, wires, fmf, multifilament]
last_updated: 2026-06-16
---

Part of [[FMF Nb3Sn Wires]]. 54-filament wire at ~32–38 at.% Sn core. **Parent monofilament stock still unstated.** Its ~32 at.% Sn is **not a deliberately-chosen intermediate value** — Manish (2026-06-16) confirmed the final-stage Sn content is set by whatever Cu tube was available ("we are tight on that"), so this wire is *not* a designed rung on a Sn ladder.

## Composition vs size (EDS, Cu+Sn core)

| OD | at.% Sn |
|----|---------|
| 13.1 mm | 37.9 |
| 7.32 mm | 37.2 |
| 4.15 / 2.3 / 1.63 mm | 36.4 / 36.1 / 35.3 (size↔value mapping ambiguous in deck) |
| 2.2 mm (hex) | 32.81 |
| 0.81 mm | 32.34 |

## Heat treatments

210 °C/48 h + 400 °C/48 h + 525 °C/96 h + **750 °C/50 h** — **quartz tube broke during this HT** of the 0.81 mm samples; two recovered samples imaged anyway.

## Results

- SEM cross-sections of both recovered 0.81 mm samples post-HT.
- Longitudinal cross-sections (cold mount): **no discontinuities** observed.

## Data gaps

- [ ] Parent monofilament stock and restack design (Sn value is Cu-tube-limited, not chosen — Manish 2026-06-16)
- [ ] Repeat HT on intact samples; Tc / VSM / transport (none in deck)
- [ ] Resolve the 4.15/2.3/1.63 mm composition mapping

File: projects/FMF Nb3Sn Wires/FMF-55.md
---
title: "FMF-55 — uniformity-study wire (~40 at.% Sn)"
type: project
project: "FMF Nb3Sn Wires"
aliases: ["FMF 55", "FMF_55", "FMF-55 wire"]
tags: [nb3sn, wires, fmf]
last_updated: 2026-06-16
---

Part of [[FMF Nb3Sn Wires]]. **Multifilament wire, 54 filaments** (Manish 2026-06-16) — restacked from monofilament stock, like all FMF (start monofilament → Starch bundles into multifilament). The deck's "monofilament" title refers to the starting stock; the #2…#38 labels are analysis filament-indices, not architecture. Used for the series' longitudinal-uniformity study.

## Composition vs size (EDS, Cu+Sn core)

| OD | at.% Sn (front / back end) |
|----|---------------------------|
| (largest, OD unlabeled) | 39.26 / 41.41 |
| 11.5 mm | 39.42 / 40.34 |
| 8.2 mm | 39.83 |
| 5.7 mm | 39.59 |
| 0.81 mm | ~41 |

## Longitudinal uniformity results

- **3.2 mm:** front end shows distorted filaments; front-vs-back total area differs by ≈ **1.6 %**.
- **0.81 mm, 9-slice serial study** (10 mm intervals): total filament-region area 196,967–202,847 µm² → max difference ≈ **3.0 %**; mean filament area 3648–3756 µm².
- **Individual filaments tracked along the stack** (#2, #29, #33, #38): max area differences 4.2 / 2.9 / 5.1 / **5.5 %**.

## Results

- **Tc:** onset > 18 K (grouped with FMF-51/53 on slide 73).

## Data gaps

- [x] ~~Confirm architecture (mono vs multifilament; filament count)~~ — multifilament, 54 filaments (Manish 2026-06-16)
- [ ] HT details for the Tc-measured samples
- [ ] VSM / transport (none in deck)
